Repository: rdaltonh/process-engineering-toolbox

# Process Engineering Toolbox

Self-hosted, FOSS-only suite of engineering calculation apps for cryogenic and general process engineering. Roadmap: [docs/ROADMAP.md](docs/ROADMAP.md).

## Run
```
.\run.ps1          # or: .venv\Scripts\streamlit run launcher\app.py
```
Opens at http://localhost:8501, bound to localhost with telemetry off (`.streamlit/config.toml`). Any app also runs standalone, e.g. `streamlit run apps/piping_structural/span_chart/app.py`.

## Test
```
.venv\Scripts\python -m pytest
```

## Layout
- `core/`: shared package `proctoolbox_core`: units (pint), project-file I/O, Streamlit UI widgets, pipe dimensions, Materials Engine.
- `launcher/`: home screen. It discovers apps from `apps/<category>/<app>/app.toml`.
- `apps/`: one folder per app (`app.py`, `app.toml`, `README.md`, `projects/`). Apps import only from `core`, never from each other.
- `docs/`: roadmap, contributor standards, app specs, data verification checklist.

## Adding an app
1. Write `docs/app-specs/<app>.md` and get it confirmed.
2. Create `apps/<category>/<app>/` with `app.toml` (id, name, category, status, version, entry, description), `app.py`, `README.md`, and `projects/.gitkeep`.
3. The launcher picks it up automatically.

## Data status
Material properties and pipe dimensions are currently **unverified** (entered from memory), and the apps say so. See [docs/DATA-VERIFICATION.md](docs/DATA-VERIFICATION.md).

File: core/materials/data/al5083.json
{
 "id": "al5083",
 "name": "Aluminum 5083-O",
 "spec": "ASME SB-241 5083-O",
 "group": "B31.3 App. C: Aluminum alloys",
 "properties": {
  "E": {
   "kind": "tabular",
   "unit": "Mpsi",
   "T_unit": "degF",
   "points": [
    [
     -100,
     10.5
    ],
    [
     70,
     10.0
    ],
    [
     200,
     9.6
    ],
    [
     300,
     9.2
    ]
   ],
   "citation": "ASME B31.3 Appendix C, Table C-6 (Modulus of Elasticity)",
   "verified": false,
   "verification_note": "transcribed from memory of ASME B31.3 Appendix C (Table C-6); UNVERIFIED. Check against your licensed edition and set verified=true."
  },
  "thermal_expansion_total": {
   "kind": "tabular",
   "unit": "in/100ft",
   "T_unit": "degF",
   "points": [
    [
     -100,
     -2.36
    ],
    [
     0,
     -1.02
    ],
    [
     70,
     0.0
    ],
    [
     100,
     0.46
    ],
    [
     200,
     2.0
    ],
    [
     300,
     3.61
    ]
   ],
   "reference_T_degF": 70,
   "citation": "ASME B31.3 Appendix C, Table C-1 (Total Thermal Expansion, in./100 ft, from 70°F)",
   "verified": false,
   "verification_note": "transcribed from memory of ASME B31.3 Appendix C (Table C-1); UNVERIFIED. Check against your licensed edition and set verified=true."
  },
  "density": {
   "kind": "constant",
   "unit": "lb/in**3",
   "value": 0.096,
   "citation": "Nominal density (handbook)",
   "verified": false,
   "verification_note": "nominal handbook density from memory; UNVERIFIED. Confirm source and set verified=true."
  },
  "allowable_stress": {
   "kind": "tabular",
   "unit": "ksi",
   "T_unit": "degF",
   "points": [
    [
     -40,
     10.7
    ],
    [
     100,
     10.7
    ],
    [
     150,
     10.7
    ]
   ],
   "citation": "ASME B31.3 Table A-1 (Basic Allowable Stress S, ksi; 'min temp to 100°F' value applied from -40°F)",
   "verified": false,
   "verification_note": "transcribed from memory of ASME B31.3 Table A-1 (Table A-1); UNVERIFIED. Check against your licensed edition and set verified=true."
  }
 },
 "service_notes": [
  {
   "T_unit": "degF",
   "T_max": 150,
   "message": "Aluminum 5083 (Mg > 3%) above 150°F: B31.3 restricts these alloys at elevated temperature due to sensitization. Verify against Table A-1 notes."
  }
 ]
}

File: core/materials/data/carbon_steel.json
{
 "id": "carbon_steel",
 "name": "Carbon steel (A106 Gr B / A53 Gr B)",
 "spec": "ASME SA-106 Gr B / SA-53 Gr B",
 "group": "B31.3 App. C: Carbon steels, C ≤ 0.3%",
 "properties": {
  "E": {
   "kind": "tabular",
   "unit": "Mpsi",
   "T_unit": "degF",
   "points": [
    [
     -100,
     30.2
    ],
    [
     70,
     29.5
    ],
    [
     200,
     28.8
    ],
    [
     300,
     28.3
    ]
   ],
   "citation": "ASME B31.3 Appendix C, Table C-6 (Modulus of Elasticity)",
   "verified": false,
   "verification_note": "transcribed from memory of ASME B31.3 Appendix C (Table C-6); UNVERIFIED. Check against your licensed edition and set verified=true."
  },
  "thermal_expansion_total": {
   "kind": "tabular",
   "unit": "in/100ft",
   "T_unit": "degF",
   "points": [
    [
     -100,
     -1.21
    ],
    [
     0,
     -0.51
    ],
    [
     70,
     0.0
    ],
    [
     100,
     0.23
    ],
    [
     200,
     0.99
    ],
    [
     300,
     1.82
    ]
   ],
   "reference_T_degF": 70,
   "citation": "ASME B31.3 Appendix C, Table C-1 (Total Thermal Expansion, in./100 ft, from 70°F)",
   "verified": false,
   "verification_note": "transcribed from memory of ASME B31.3 Appendix C (Table C-1); UNVERIFIED. Check against your licensed edition and set verified=true."
  },
  "density": {
   "kind": "constant",
   "unit": "lb/in**3",
   "value": 0.283,
   "citation": "Nominal density (handbook)",
   "verified": false,
   "verification_note": "nominal handbook density from memory; UNVERIFIED. Confirm source and set verified=true."
  },
  "allowable_stress": {
   "kind": "tabular",
   "unit": "ksi",
   "T_unit": "degF",
   "points": [
    [
     -40,
     20.0
    ],
    [
     100,
     20.0
    ],
    [
     200,
     20.0
    ],
    [
     300,
     20.0
    ]
   ],
   "citation": "ASME B31.3 Table A-1 (Basic Allowable Stress S, ksi; 'min temp to 100°F' value applied from -40°F)",
   "verified": false,
   "verification_note": "transcribed from memory of ASME B31.3 Table A-1 (Table A-1); UNVERIFIED. Check against your licensed edition and set verified=true."
  }
 },
 "service_notes": [
  {
   "T_unit": "degF",
   "T_min": -20,
   "message": "Carbon steel below -20°F: B31.3 low-temperature toughness (impact testing / MDMT) requirements apply. Verify material qualification."
  }
 ]
}

File: core/materials/data/ss304.json
{
 "id": "ss304",
 "name": "Stainless steel 304",
 "spec": "ASME SA-312 TP304",
 "group": "B31.3 App. C: Austenitic stainless steels",
 "properties": {
  "E": {
   "kind": "tabular",
   "unit": "Mpsi",
   "T_unit": "degF",
   "points": [
    [
     -100,
     29.0
    ],
    [
     70,
     28.3
    ],
    [
     200,
     27.6
    ],
    [
     300,
     27.0
    ]
   ],
   "citation": "ASME B31.3 Appendix C, Table C-6 (Modulus of Elasticity)",
   "verified": false,
   "verification_note": "transcribed from memory of ASME B31.3 Appendix C (Table C-6); UNVERIFIED. Check against your licensed edition and set verified=true."
  },
  "thermal_expansion_total": {
   "kind": "tabular",
   "unit": "in/100ft",
   "T_unit": "degF",
   "points": [
    [
     -100,
     -1.86
    ],
    [
     0,
     -0.77
    ],
    [
     70,
     0.0
    ],
    [
     100,
     0.34
    ],
    [
     200,
     1.46
    ],
    [
     300,
     2.61
    ]
   ],
   "reference_T_degF": 70,
   "citation": "ASME B31.3 Appendix C, Table C-1 (Total Thermal Expansion, in./100 ft, from 70°F)",
   "verified": false,
   "verification_note": "transcribed from memory of ASME B31.3 Appendix C (Table C-1); UNVERIFIED. Check against your licensed edition and set verified=true."
  },
  "density": {
   "kind": "constant",
   "unit": "lb/in**3",
   "value": 0.289,
   "citation": "Nominal density (handbook)",
   "verified": false,
   "verification_note": "nominal handbook density from memory; UNVERIFIED. Confirm source and set verified=true."
  },
  "allowable_stress": {
   "kind": "tabular",
   "unit": "ksi",
   "T_unit": "degF",
   "points": [
    [
     -40,
     20.0
    ],
    [
     100,
     20.0
    ],
    [
     200,
     20.0
    ],
    [
     300,
     20.0
    ]
   ],
   "citation": "ASME B31.3 Table A-1 (Basic Allowable Stress S, ksi; 'min temp to 100°F' value applied from -40°F)",
   "verified": false,
   "verification_note": "transcribed from memory of ASME B31.3 Table A-1 (Table A-1); UNVERIFIED. Check against your licensed edition and set verified=true."
  }
 },
 "occasional_notes": [
  {
   "code": "HIGH_SH",
   "message": "Austenitic Sh in Table A-1 can exceed 2/3 of yield at temperature; B31.3 302.3.6 then requires the 1.33 occasional factor to be reduced per 302.3.2 Note 3. Verify for this material and temperature."
  }
 ]
}

File: core/materials/data/ss304_304l.json
{
 "id": "ss304_304l",
 "name": "Stainless steel 304/304L dual certified",
 "spec": "ASME SA-312 TP304/304L (dual certified)",
 "group": "B31.3 App. C: Austenitic stainless steels",
 "forms": [
  "pipe",
  "tube"
 ],
 "tube_spec": "ASME SA-269 TP304/304L (dual certified)",
 "properties": {
  "E": {
   "kind": "tabular",
   "unit": "Mpsi",
   "T_unit": "degF",
   "points": [
    [
     -100,
     29.0
    ],
    [
     70,
     28.3
    ],
    [
     200,
     27.6
    ],
    [
     300,
     27.0
    ]
   ],
   "citation": "ASME B31.3 Appendix C, Table C-6 (Modulus of Elasticity)",
   "verified": false,
   "verification_note": "transcribed from memory of ASME B31.3 Appendix C (Table C-6); UNVERIFIED. Check against your licensed edition and set verified=true."
  },
  "thermal_expansion_total": {
   "kind": "tabular",
   "unit": "in/100ft",
   "T_unit": "degF",
   "points": [
    [
     -100,
     -1.86
    ],
    [
     0,
     -0.77
    ],
    [
     70,
     0.0
    ],
    [
     100,
     0.34
    ],
    [
     200,
     1.46
    ],
    [
     300,
     2.61
    ]
   ],
   "reference_T_degF": 70,
   "citation": "ASME B31.3 Appendix C, Table C-1 (Total Thermal Expansion, in./100 ft, from 70°F)",
   "verified": false,
   "verification_note": "transcribed from memory of ASME B31.3 Appendix C (Table C-1); UNVERIFIED. Check against your licensed edition and set verified=true."
  },
  "density": {
   "kind": "constant",
   "unit": "lb/in**3",
   "value": 0.289,
   "citation": "Nominal density (handbook)",
   "verified": false,
   "verification_note": "nominal handbook density from memory; UNVERIFIED. Confirm source and set verified=true."
  },
  "allowable_stress": {
   "kind": "tabular",
   "unit": "ksi",
   "T_unit": "degF",
   "points": [
    [
     -40,
     20.0
    ],
    [
     100,
     20.0
    ],
    [
     200,
     20.0
    ],
    [
     300,
     20.0
    ]
   ],
   "citation": "ASME B31.3 Table A-1 (Basic Allowable Stress S, ksi; 'min temp to 100°F' value applied from -40°F; A269 tube of the same grade assumed to share the A312 value); dual certification uses the straight-grade value (verify basis in your edition)",
   "verified": false,
   "verification_note": "transcribed from memory of ASME B31.3 Table A-1 (Table A-1); UNVERIFIED. Check against your licensed edition and set verified=true."
  }
 },
 "occasional_notes": [
  {
   "code": "HIGH_SH",
   "message": "Austenitic Sh in Table A-1 can exceed 2/3 of yield at temperature; B31.3 302.3.6 then requires the 1.33 occasional factor to be reduced per 302.3.2 Note 3. Verify for this material and temperature."
  }
 ],
 "service_notes": [
  {
   "message": "Dual-certified material: uses the straight-grade (higher) allowable because the pipe meets both the L-grade chemistry and the straight-grade minimum yield/tensile. Use only when the MTR shows all requirements of both grades are met; otherwise select the L-grade."
  }
 ]
}

File: core/materials/data/ss304l.json
{
 "id": "ss304l",
 "name": "Stainless steel 304L (also dual-cert 304/304L)",
 "spec": "ASME SA-312 TP304L",
 "group": "B31.3 App. C: Austenitic stainless steels",
 "properties": {
  "E": {
   "kind": "tabular",
   "unit": "Mpsi",
   "T_unit": "degF",
   "points": [
    [
     -100,
     29.0
    ],
    [
     70,
     28.3
    ],
    [
     200,
     27.6
    ],
    [
     300,
     27.0
    ]
   ],
   "citation": "ASME B31.3 Appendix C, Table C-6 (Modulus of Elasticity)",
   "verified": false,
   "verification_note": "transcribed from memory of ASME B31.3 Appendix C (Table C-6); UNVERIFIED. Check against your licensed edition and set verified=true."
  },
  "thermal_expansion_total": {
   "kind": "tabular",
   "unit": "in/100ft",
   "T_unit": "degF",
   "points": [
    [
     -100,
     -1.86
    ],
    [
     0,
     -0.77
    ],
    [
     70,
     0.0
    ],
    [
     100,
     0.34
    ],
    [
     200,
     1.46
    ],
    [
     300,
     2.61
    ]
   ],
   "reference_T_degF": 70,
   "citation": "ASME B31.3 Appendix C, Table C-1 (Total Thermal Expansion, in./100 ft, from 70°F)",
   "verified": false,
   "verification_note": "transcribed from memory of ASME B31.3 Appendix C (Table C-1); UNVERIFIED. Check against your licensed edition and set verified=true."
  },
  "density": {
   "kind": "constant",
   "unit": "lb/in**3",
   "value": 0.289,
   "citation": "Nominal density (handbook)",
   "verified": false,
   "verification_note": "nominal handbook density from memory; UNVERIFIED. Confirm source and set verified=true."
  },
  "allowable_stress": {
   "kind": "tabular",
   "unit": "ksi",
   "T_unit": "degF",
   "points": [
    [
     -40,
     16.7
    ],
    [
     100,
     16.7
    ],
    [
     200,
     16.7
    ],
    [
     300,
     16.7
    ]
   ],
   "citation": "ASME B31.3 Table A-1 (Basic Allowable Stress S, ksi; 'min temp to 100°F' value applied from -40°F)",
   "verified": false,
   "verification_note": "transcribed from memory of ASME B31.3 Table A-1 (Table A-1); UNVERIFIED. Check against your licensed edition and set verified=true."
  }
 },
 "occasional_notes": [
  {
   "code": "HIGH_SH",
   "message": "Austenitic Sh in Table A-1 can exceed 2/3 of yield at temperature; B31.3 302.3.6 then requires the 1.33 occasional factor to be reduced per 302.3.2 Note 3. Verify for this material and temperature."
  }
 ]
}

File: core/materials/data/ss316.json
{
 "id": "ss316",
 "name": "Stainless steel 316",
 "spec": "ASME SA-312 TP316",
 "group": "B31.3 App. C: Austenitic stainless steels",
 "properties": {
  "E": {
   "kind": "tabular",
   "unit": "Mpsi",
   "T_unit": "degF",
   "points": [
    [
     -100,
     29.0
    ],
    [
     70,
     28.3
    ],
    [
     200,
     27.6
    ],
    [
     300,
     27.0
    ]
   ],
   "citation": "ASME B31.3 Appendix C, Table C-6 (Modulus of Elasticity)",
   "verified": false,
   "verification_note": "transcribed from memory of ASME B31.3 Appendix C (Table C-6); UNVERIFIED. Check against your licensed edition and set verified=true."
  },
  "thermal_expansion_total": {
   "kind": "tabular",
   "unit": "in/100ft",
   "T_unit": "degF",
   "points": [
    [
     -100,
     -1.86
    ],
    [
     0,
     -0.77
    ],
    [
     70,
     0.0
    ],
    [
     100,
     0.34
    ],
    [
     200,
     1.46
    ],
    [
     300,
     2.61
    ]
   ],
   "reference_T_degF": 70,
   "citation": "ASME B31.3 Appendix C, Table C-1 (Total Thermal Expansion, in./100 ft, from 70°F)",
   "verified": false,
   "verification_note": "transcribed from memory of ASME B31.3 Appendix C (Table C-1); UNVERIFIED. Check against your licensed edition and set verified=true."
  },
  "density": {
   "kind": "constant",
   "unit": "lb/in**3",
   "value": 0.29,
   "citation": "Nominal density (handbook)",
   "verified": false,
   "verification_note": "nominal handbook density from memory; UNVERIFIED. Confirm source and set verified=true."
  },
  "allowable_stress": {
   "kind": "tabular",
   "unit": "ksi",
   "T_unit": "degF",
   "points": [
    [
     -40,
     20.0
    ],
    [
     100,
     20.0
    ],
    [
     200,
     20.0
    ],
    [
     300,
     20.0
    ]
   ],
   "citation": "ASME B31.3 Table A-1 (Basic Allowable Stress S, ksi; 'min temp to 100°F' value applied from -40°F)",
   "verified": false,
   "verification_note": "transcribed from memory of ASME B31.3 Table A-1 (Table A-1); UNVERIFIED. Check against your licensed edition and set verified=true."
  }
 },
 "occasional_notes": [
  {
   "code": "HIGH_SH",
   "message": "Austenitic Sh in Table A-1 can exceed 2/3 of yield at temperature; B31.3 302.3.6 then requires the 1.33 occasional factor to be reduced per 302.3.2 Note 3. Verify for this material and temperature."
  }
 ]
}

File: core/materials/data/ss316_316l.json
{
 "id": "ss316_316l",
 "name": "Stainless steel 316/316L dual certified",
 "spec": "ASME SA-312 TP316/316L (dual certified)",
 "group": "B31.3 App. C: Austenitic stainless steels",
 "properties": {
  "E": {
   "kind": "tabular",
   "unit": "Mpsi",
   "T_unit": "degF",
   "points": [
    [
     -100,
     29.0
    ],
    [
     70,
     28.3
    ],
    [
     200,
     27.6
    ],
    [
     300,
     27.0
    ]
   ],
   "citation": "ASME B31.3 Appendix C, Table C-6 (Modulus of Elasticity)",
   "verified": false,
   "verification_note": "transcribed from memory of ASME B31.3 Appendix C (Table C-6); UNVERIFIED. Check against your licensed edition and set verified=true."
  },
  "thermal_expansion_total": {
   "kind": "tabular",
   "unit": "in/100ft",
   "T_unit": "degF",
   "points": [
    [
     -100,
     -1.86
    ],
    [
     0,
     -0.77
    ],
    [
     70,
     0.0
    ],
    [
     100,
     0.34
    ],
    [
     200,
     1.46
    ],
    [
     300,
     2.61
    ]
   ],
   "reference_T_degF": 70,
   "citation": "ASME B31.3 Appendix C, Table C-1 (Total Thermal Expansion, in./100 ft, from 70°F)",
   "verified": false,
   "verification_note": "transcribed from memory of ASME B31.3 Appendix C (Table C-1); UNVERIFIED. Check against your licensed edition and set verified=true."
  },
  "density": {
   "kind": "constant",
   "unit": "lb/in**3",
   "value": 0.29,
   "citation": "Nominal density (handbook)",
   "verified": false,
   "verification_note": "nominal handbook density from memory; UNVERIFIED. Confirm source and set verified=true."
  },
  "allowable_stress": {
   "kind": "tabular",
   "unit": "ksi",
   "T_unit": "degF",
   "points": [
    [
     -40,
     20.0
    ],
    [
     100,
     20.0
    ],
    [
     200,
     20.0
    ],
    [
     300,
     20.0
    ]
   ],
   "citation": "ASME B31.3 Table A-1 (Basic Allowable Stress S, ksi; 'min temp to 100°F' value applied from -40°F); dual certification uses the straight-grade value (verify basis in your edition)",
   "verified": false,
   "verification_note": "transcribed from memory of ASME B31.3 Table A-1 (Table A-1); UNVERIFIED. Check against your licensed edition and set verified=true."
  }
 },
 "occasional_notes": [
  {
   "code": "HIGH_SH",
   "message": "Austenitic Sh in Table A-1 can exceed 2/3 of yield at temperature; B31.3 302.3.6 then requires the 1.33 occasional factor to be reduced per 302.3.2 Note 3. Verify for this material and temperature."
  }
 ],
 "service_notes": [
  {
   "message": "Dual-certified material: uses the straight-grade (higher) allowable because the pipe meets both the L-grade chemistry and the straight-grade minimum yield/tensile. Use only when the MTR shows all requirements of both grades are met; otherwise select the L-grade."
  }
 ]
}

File: core/materials/data/ss316l.json
{
 "id": "ss316l",
 "name": "Stainless steel 316L (also dual-cert 316/316L)",
 "spec": "ASME SA-312 TP316L",
 "group": "B31.3 App. C: Austenitic stainless steels",
 "properties": {
  "E": {
   "kind": "tabular",
   "unit": "Mpsi",
   "T_unit": "degF",
   "points": [
    [
     -100,
     29.0
    ],
    [
     70,
     28.3
    ],
    [
     200,
     27.6
    ],
    [
     300,
     27.0
    ]
   ],
   "citation": "ASME B31.3 Appendix C, Table C-6 (Modulus of Elasticity)",
   "verified": false,
   "verification_note": "transcribed from memory of ASME B31.3 Appendix C (Table C-6); UNVERIFIED. Check against your licensed edition and set verified=true."
  },
  "thermal_expansion_total": {
   "kind": "tabular",
   "unit": "in/100ft",
   "T_unit": "degF",
   "points": [
    [
     -100,
     -1.86
    ],
    [
     0,
     -0.77
    ],
    [
     70,
     0.0
    ],
    [
     100,
     0.34
    ],
    [
     200,
     1.46
    ],
    [
     300,
     2.61
    ]
   ],
   "reference_T_degF": 70,
   "citation": "ASME B31.3 Appendix C, Table C-1 (Total Thermal Expansion, in./100 ft, from 70°F)",
   "verified": false,
   "verification_note": "transcribed from memory of ASME B31.3 Appendix C (Table C-1); UNVERIFIED. Check against your licensed edition and set verified=true."
  },
  "density": {
   "kind": "constant",
   "unit": "lb/in**3",
   "value": 0.29,
   "citation": "Nominal density (handbook)",
   "verified": false,
   "verification_note": "nominal handbook density from memory; UNVERIFIED. Confirm source and set verified=true."
  },
  "allowable_stress": {
   "kind": "tabular",
   "unit": "ksi",
   "T_unit": "degF",
   "points": [
    [
     -40,
     16.7
    ],
    [
     100,
     16.7
    ],
    [
     200,
     16.7
    ],
    [
     300,
     16.7
    ]
   ],
   "citation": "ASME B31.3 Table A-1 (Basic Allowable Stress S, ksi; 'min temp to 100°F' value applied from -40°F)",
   "verified": false,
   "verification_note": "transcribed from memory of ASME B31.3 Table A-1 (Table A-1); UNVERIFIED. Check against your licensed edition and set verified=true."
  }
 },
 "occasional_notes": [
  {
   "code": "HIGH_SH",
   "message": "Austenitic Sh in Table A-1 can exceed 2/3 of yield at temperature; B31.3 302.3.6 then requires the 1.33 occasional factor to be reduced per 302.3.2 Note 3. Verify for this material and temperature."
  }
 ]
}
